Repository: ispayevibr-ship-it/ir-project

# Глобальная инженерная база (GLOBAL KNOWLEDGE BASE)

Общие знания для всех объектов: как устроены конструкции, сортаменты, марки стали, нормативы, правила чтения
чертежей и геометрии, примеры монтажных схем. **Фактических координат, отметок и размеров конкретных объектов здесь
нет** — они живут только в проектной базе объекта (SQLite, `object_records` с `object_id`).

Программа эту папку только читает (`src/ai-global-kb.js`); пополняет её сессия разработки после проверки.

## Каталоги

Каждый файл — `{catalog, version, records:[…]}`. Имя каталога = имя файла без `.json`.

| Файл | Что |
|---|---|
| `sources.json` | источники знаний: `{id, title, kind, url, publisher, license, accessed}` |
| `standards.json` | нормативы: обозначение, редакция, что заменяет, `jurisdictions` — по странам (`KZ`, `RU`…): `in_force` / `repealed` / `needs_check` / `unknown`, дата введения, акт; дата проверки |
| `research-log.json` | журнал исследований глобальной базы (не смешивается с журналами объектов) |

| `profiles-ibeams.json`, `profiles-ibeams-parallel.json` (ГОСТ Р 57837: Б, Ш, К), `profiles-ibeams-26020.json` (ГОСТ 26020-83: Б, Ш, К, ДБ, ДШ — те же номера, другие размеры), `profiles-ibeams-19425.json` (ГОСТ 19425-74: двутавры М для монорельсов и кран-балок), `profiles-channels.json`, `profiles-angles.json`, `profiles-angles-unequal.json` (ГОСТ 8510-86), `profiles-box-30245.json` (ГОСТ 30245-2003, гнутые замкнутые) | сортаменты: размеры сечения (мм), площадь `A_cm2`, масса `mass_kg_m`, форма для 3D `shape3d`; подтверждены, если масса сходится с площадью (ρ = 7850) |
| `profiles-channels-bent-8278.json` (ГОСТ 8278-83, табл. 1 и 2 — строки табл. 2 с `-t2`), `profiles-channels-bent-8281.json` (ГОСТ 8281-80, неравнополочные: большая полка `b_mm`, меньшая `b1_mm`), `profiles-angles-bent-19771.json` (ГОСТ 19771-93), `profiles-angles-bent-19772.json` (ГОСТ 19772-93, `B_mm` — большая полка), `profiles-channels-19425.json` (ГОСТ 19425-74, швеллеры С и Са) | гнутые профили с радиусом гиба `R_mm` и толщиной `s_mm` (`bent: true`), площадь и масса из таблиц стандарта; подтверждены, если площадь сходится с размерами (формула контура с гибами, ±2 %) и масса — с площадью; строки с опечатками источника — `needs_check` с поясняющим `note` |
| `bars.json` | списки размеров круга (ГОСТ 2590-2006), квадрата (ГОСТ 2591-2006), шестигранника (ГОСТ 2879-2006, `sizes_mm` — размер под ключ), полосы (ГОСТ 103-2006) и широкополосного (ГОСТ 82-70: толщины, ширины, ширины по требованию); арматура ГОСТ 34028-2016 построчно (`rows`: диаметр, площадь, масса; классы А240…А1000); масса считается по ρ = 7850 |
| `profiles-pipes-square-8639.json` (ГОСТ 8639-82), `profiles-pipes-rect-8645.json` (ГОСТ 8645-68) | трубы квадратные и прямоугольные: `h_mm` ≥ `b_mm`, стенка `t_mm`, наружный радиус `R_mm` = 1,5s (при нём сходятся табличные величины), площадь, масса, `Ix`/`Iy` (`Ix` — изгиб в плоскости h), `Wx`/`Wy`; каждая строка сверена с геометрией (площадь до 1 %, моменты до 1,2 %); момент, не сошедшийся с размерами, — в `unchecked` (не применяется); `special` — размеры по согласованию |
| `profiles-lipped-8282.json` (ГОСТ 8282-83, С-образные: отгиб `a_mm`), `profiles-hat-8283.json` (ГОСТ 8283-93, корытные: стенка `h_mm`, полки `b_mm`, отгибы наружу `a_mm`; табл. 2 — `-t2`), `profiles-z-13229.json` (ГОСТ 13229-78, Z равнополочные; табл. 2 — `-t2`) | гнутые открытые профили: сверка площади по средней линии с гибами (до 1 %) и массы с площадью; в 3D рисуются по средней линии с гибами R + s/2 |
| `profiled-sheets-24045.json` | профнастил ГОСТ 24045-2016 (Н57…Н153, НС35, НС44): высота гофра, полезная ширина, толщина, ширина заготовки, площадь, масса 1 м и 1 м²; сверка: площадь = заготовка × t, масса 1 м = масса 1 м² × ширина |
| `steel-grades.json` | классы прочности стали ГОСТ 27772-2021: σт и σв по толщине, табл. 4 (лист, `product: sheet`) и табл. 5 (сортовой и фасонный, `section`); подтверждены строки, одинаковые в двух источниках. Читает `steelOf(grade, {thickness_mm, product})` |
| `rails-19240.json` | рельсы ГОСТ 19240-73 (двухголовые, тавровые, Р5): площадь, масса, моменты (размеры — на чертежах стандарта) |
| `rails-crane-4121.json` | рельсы крановые КР70…КР140 (ГОСТ 4121-96): высота `h_mm`, ширина головки `b_mm` и подошвы `b2_mm`, площадь, масса (табл. 1–3 стандарта; `b1`, `s1`, `s2` — размеры рисунка без пояснения в тексте) |
| `connections.json` | виды соединений (узлы балка–колонна, балка–балка, базы, оголовки, стыки, фермы, связи, прогоны, болты, швы): что соединяет (`joins`), работа узла (`behaviour`: `pinned`, `rigid`, `semi-rigid`, `sliding` подвижный, `temporary` монтажный, `detail` деталь узла), правила с числами из нормы (`rules`), детали, как выглядит на КМ/КМД (`drawing`), что следует для расстановки и 3D (`placement`), нормы; числа из заменённого СНиП II-23-81* — `needs_check` |

File: knowledge/global/steel-grades.json
{
 "catalog": "steel-grades",
 "version": 1,
 "note": "Марки (классы прочности) стали для строительных конструкций по ГОСТ 27772-2021: нормативный предел текучести σт (Ryn) и временное сопротивление σв (Run), Н/мм², не менее, по толщине проката. Табл. 4 — листовой и широкополосный прокат (и заготовки гнутых профилей), табл. 5 — сортовой и фасонный. Расчётное сопротивление Ry = Ryn/γm — по СП 16.13330 (здесь не хранится). Подтверждены строки, одинаковые в двух источниках; относительное удлинение не перенесено (в одном источнике столбец искажён). В РК действует (каталог Казстандарта).",
 "records": [
  {
   "id": "steel-27772-С235-sheet-2-2.9",
   "grade": "С235",
   "standard": "ГОСТ 27772-2021",
   "table": 4,
   "product": "sheet",
   "product_name": "листовой и широкополосный прокат, заготовки гнутых профилей",
   "t_from_mm": 2,
   "t_from": "включительно",
   "t_to_mm": 2.9,
   "sigma_y_min_mpa": 235,
   "sigma_u_min_mpa": 360,
   "status": "needs_check",
   "sources": [
    "garant-27772-2021"
   ],
   "note": "один источник — проверить"
  },
  {
   "id": "steel-27772-С235-sheet-3-4",
   "grade": "С235",
   "standard": "ГОСТ 27772-2021",
   "table": 4,
   "product": "sheet",
   "product_name": "листовой и широкополосный прокат, заготовки гнутых профилей",
   "t_from_mm": 3,
   "t_from": "включительно",
   "t_to_mm": 4,
   "sigma_y_min_mpa": 235,
   "sigma_u_min_mpa": 360,
   "status": "needs_check",
   "sources": [
    "garant-27772-2021"
   ],
   "note": "один источник — проверить"
  },
  {
   "id": "steel-27772-С245-sheet-2-2.9",
   "grade": "С245",
   "standard": "ГОСТ 27772-2021",
   "table": 4,
   "product": "sheet",
   "product_name": "листовой и широкополосный прокат, заготовки гнутых профилей",
   "t_from_mm": 2,
   "t_from": "включительно",
   "t_to_mm": 2.9,
   "sigma_y_min_mpa": 245,
   "sigma_u_min_mpa": 370,
   "status": "confirmed",
   "sources": [
    "garant-27772-2021",
    "kontur-27772-2021"
   ]
  },
  {
   "id": "steel-27772-С245-sheet-3-4",
   "grade": "С245",
   "standard": "ГОСТ 27772-2021",
   "table": 4,
   "product": "sheet",
   "product_name": "листовой и широкополосный прокат, заготовки гнутых профилей",
   "t_from_mm": 3,
   "t_from": "включительно",
   "t_to_mm": 4,
   "sigma_y_min_mpa": 245,
   "sigma_u_min_mpa": 370,
   "status": "confirmed",
   "sources": [
    "garant-27772-2021",
    "kontur-27772-2021"
   ]
  },
  {
   "id": "steel-27772-С245-sheet-4-10",
   "grade": "С245",
   "standard": "ГОСТ 27772-2021",
   "table": 4,
   "product": "sheet",
   "product_name": "листовой и широкополосный прокат, заготовки гнутых профилей",
   "t_from_mm": 4,
   "t_from": "свыше",
   "t_to_mm": 10,
   "sigma_y_min_mpa": 235,
   "sigma_u_min_mpa": 370,
   "status": "confirmed",
   "sources": [
    "garant-27772-2021",
    "kontur-27772-2021"
   ]
  },
  {
   "id": "steel-27772-С245-sheet-10-40",
   "grade": "С245",
   "standard": "ГОСТ 27772-2021",
   "table": 4,
   "product": "sheet",
   "product_name": "листовой и широкополосный прокат, заготовки гнутых профилей",
   "t_from_mm": 10,
   "t_from": "свыше",
   "t_to_mm": 40,
   "sigma_y_min_mpa": 235,
   "sigma_u_min_mpa": 370,
   "status": "confirmed",
   "sources": [
    "garant-27772-2021",
    "kontur-27772-2021"
   ]
  },
  {
   "id": "steel-27772-С255-sheet-2-3.9",
   "grade": "С255",
   "standard": "ГОСТ 27772-2021",
   "table": 4,
   "product": "sheet",
   "product_name": "листовой и широкополосный прокат, заготовки гнутых профилей",
   "t_from_mm": 2,
   "t_from": "включительно",
   "t_to_mm": 3.9,
   "sigma_y_min_mpa": 255,
   "sigma_u_min_mpa": 380,
   "status": "confirmed",
   "sources": [
    "garant-27772-2021",
    "kontur-27772-2021"
   ]
  },
  {
   "id": "steel-27772-С255-sheet-4-10",
   "grade": "С255",
   "standard": "ГОСТ 27772-2021",
   "table": 4,
   "product": "sheet",
   "product_name": "листовой и широкополосный прокат, заготовки гнутых профилей",
   "t_from_mm": 4,
   "t_from": "включительно",
   "t_to_mm": 10,
   "sigma_y_min_mpa": 245,
   "sigma_u_min_mpa": 380,
   "status": "confirmed",
   "sources": [
    "garant-27772-2021",
    "kontur-27772-2021"
   ]
  },
  {
   "id": "steel-27772-С255-sheet-10-20",
   "grade": "С255",
   "standard": "ГОСТ 27772-2021",
   "table": 4,
   "product": "sheet",
   "product_name": "листовой и широкополосный прокат, заготовки гнутых профилей",
   "t_from_mm": 10,
   "t_from": "свыше",
   "t_to_mm": 20,
   "sigma_y_min_mpa": 245,
   "sigma_u_min_mpa": 370,
   "status": "confirmed",
   "sources": [
    "garant-27772-2021",
    "kontur-27772-2021"
   ]
  },
  {
   "id": "steel-27772-С255-sheet-20-40",
   "grade": "С255",
   "standard": "ГОСТ 27772-2021",
   "table": 4,
   "product": "sheet",
   "product_name": "листовой и широкополосный прокат, заготовки гнутых профилей",
   "t_from_mm": 20,
   "t_from": "свыше",
   "t_to_mm": 40,
   "sigma_y_min_mpa": 235,
   "sigma_u_min_mpa": 370,
   "status": "confirmed",
   "sources": [
    "garant-27772-2021",
    "kontur-27772-2021"
   ]
  },
  {
   "id": "steel-27772-С345-sheet-2-3.9",
   "grade": "С345",
   "standard": "ГОСТ 27772-2021",
   "table": 4,
   "product": "sheet",
   "product_name": "листовой и широкополосный прокат, заготовки гнутых профилей",
   "t_from_mm": 2,
   "t_from": "включительно",
   "t_to_mm": 3.9,
   "sigma_y_min_mpa": 345,
   "sigma_u_min_mpa": 490,
   "status": "confirmed",
   "sources": [
    "garant-27772-2021",
    "kontur-27772-2021"
   ]
  },
  {
   "id": "steel-27772-С345-sheet-4-10",
   "grade": "С345",
   "standard": "ГОСТ 27772-2021",
   "table": 4,
   "product": "sheet",
   "product_name": "листовой и широкополосный прокат, заготовки гнутых профилей",
   "t_from_mm": 4,
   "t_from": "включительно",
   "t_to_mm": 10,
   "sigma_y_min_mpa": 345,
   "sigma_u_min_mpa": 490,
   "status": "confirmed",
   "sources": [
    "garant-27772-2021",
    "kontur-27772-2021"
   ]
  },
  {
   "id": "steel-27772-С345-sheet-10-20",
   "grade": "С345",
   "standard": "ГОСТ 27772-2021",
   "table": 4,
   "product": "sheet",
   "product_name": "листовой и широкополосный прокат, заготовки гнутых профилей",
   "t_from_mm": 10,
   "t_from": "свыше",
   "t_to_mm": 20,
   "sigma_y_min_mpa": 325,
   "sigma_u_min_mpa": 470,
   "status": "confirmed",
   "sources": [
    "garant-27772-2021",
    "kontur-27772-2021"
   ]
  },
  {
   "id": "steel-27772-С345-sheet-20-40",
   "grade": "С345",
   "standard": "ГОСТ 27772-2021",
   "table": 4,
   "product": "sheet",
   "product_name": "листовой и широкополосный прокат, заготовки гнутых профилей",
   "t_from_mm": 20,
   "t_from": "свыше",
   "t_to_mm": 40,
   "sigma_y_min_mpa": 305,
   "sigma_u_min_mpa": 460,
   "status": "confirmed",
   "sources": [
    "garant-27772-2021",
    "kontur-27772-2021"
   ]
  },
  {
   "id": "steel-27772-С345-sheet-40-60",
   "grade": "С345",
   "standard": "ГОСТ 27772-2021",
   "table": 4,
   "product": "sheet",
   "product_name": "листовой и широкополосный прокат, заготовки гнутых профилей",
   "t_from_mm": 40,
   "t_from": "свыше",
   "t_to_mm": 60,
   "sigma_y_min_mpa": 285,
   "sigma_u_min_mpa": 450,
   "status": "confirmed",
   "sources": [
    "garant-27772-2021",
    "kontur-27772-2021"
   ]
  },
  {
   "id": "steel-27772-С345-sheet-60-80",
   "grade": "С345",
   "standard": "ГОСТ 27772-2021",
   "table": 4,
   "product": "sheet",
   "product_name": "листовой и широкополосный прокат, заготовки гнутых профилей",
   "t_from_mm": 60,
   "t_from": "свыше",
   "t_to_mm": 80,
   "sigma_y_min_mpa": 275,
   "sigma_u_min_mpa": 440,
   "status": "confirmed",
   "sources": [
    "garant-27772-2021",
    "kontur-27772-2021"
   ]
  },
  {
   "id": "steel-27772-С345-sheet-80-160",
   "grade": "С345",
   "standard": "ГОСТ 27772-2021",
   "table": 4,
   "product": "sheet",
   "product_name": "листовой и широкополосный прокат, заготовки гнутых профилей",
   "t_from_mm": 80,
   "t_from": "свыше",
   "t_to_mm": 160,
   "sigma_y_min_mpa": 265,
   "sigma_u_min_mpa": 430,
   "status": "confirmed",
   "sources": [
    "garant-27772-2021",
    "kontur-27772-2021"
   ]
  },
  {
   "id": "steel-27772-С345К-sheet-4-10",
   "grade": "С345К",
   "standard": "ГОСТ 27772-2021",
   "table": 4,
   "product": "sheet",
   "product_name": "листовой и широкополосный прокат, заготовки гнутых профилей",
   "t_from_mm": 4,
   "t_from": "включительно",
   "t_to_mm": 10,
   "sigma_y_min_mpa": 345,
   "sigma_u_min_mpa": 470,
   "status": "needs_check",
   "sources": [
    "garant-27772-2021"
   ],
   "note": "один источник — проверить"
  },
  {
   "id": "steel-27772-С355-sheet-4-16",
   "grade": "С355",
   "standard": "ГОСТ 27772-2021",
   "table": 4,
   "product": "sheet",
   "product_name": "листовой и широкополосный прокат, заготовки гнутых профилей",
   "t_from_mm": 4,
   "t_from": "включительно",
   "t_to_mm": 16,
   "sigma_y_min_mpa": 355,
   "sigma_u_min_mpa": 470,
   "status": "confirmed",
   "sources": [
    "garant-27772-2021",
    "kontur-27772-2021"
   ]
  },
  {
   "id": "steel-27772-С355-sheet-16-40",
   "grade": "С355",
   "standard": "ГОСТ 27772-2021",
   "table": 4,
   "product": "sheet",
   "product_name": "листовой и широкополосный прокат, заготовки гнутых профилей",
   "t_from_mm": 16,
   "t_from": "свыше",
   "t_to_mm": 40,
   "sigma_y_min_mpa": 345,
   "sigma_u_min_mpa": 470,
   "status": "confirmed",
   "sources": [
    "garant-27772-2021",
    "kontur-27772-2021"
   ]
  },
  {
   "id": "steel-27772-С355-sheet-40-60",
   "grade": "С355",
   "standard": "ГОСТ 27772-2021",
   "table": 4,
   "product": "sheet",
   "product_name": "листовой и широкополосный прокат, заготовки гнутых профилей",
   "t_from_mm": 40,
   "t_from": "свыше",
   "t_to_mm": 60,
   "sigma_y_min_mpa": 335,
   "sigma_u_min_mpa": 470,
   "status": "confirmed",
   "sources": [
    "garant-27772-2021",
    "kontur-27772-2021"
   ]
  },
  {
   "id": "steel-27772-С355-sheet-60-80",
   "grade": "С355",
   "standard": "ГОСТ 27772-2021",
   "table": 4,
   "product": "sheet",
   "product_name": "листовой и широкополосный прокат, заготовки гнутых профилей",
   "t_from_mm": 60,
   "t_from": "свыше",
   "t_to_mm": 80,
   "sigma_y_min_mpa": 325,
   "sigma_u_min_mpa": 460,
   "status": "confirmed",
   "sources": [
    "garant-27772-2021",
    "kontur-27772-2021"
   ]
  },
  {
   "id": "steel-27772-С355-sheet-80-100",
   "grade": "С355",
   "standard": "ГОСТ 27772-2021",
   "table": 4,
   "product": "sheet",
   "product_name": "листовой и широкополосный прокат, заготовки гнутых профилей",
   "t_from_mm": 80,
   "t_from": "свыше",
   "t_to_mm": 100,
   "sigma_y_min_mpa": 315,
   "sigma_u_min_mpa": 460,
   "status": "confirmed",
   "sources": [
    "garant-27772-2021",
    "kontur-27772-2021"
   ]
  },
  {
   "id": "steel-27772-С355-sheet-100-160",
   "grade": "С355",
   "standard": "ГОСТ 27772-2021",
   "table": 4,
   "product": "sheet",
   "product_name": "листовой и широкополосный прокат, заготовки гнутых профилей",
   "t_from_mm": 100,
   "t_from": "свыше",
   "t_to_mm": 160,
   "sigma_y_min_mpa": 295,
   "sigma_u_min_mpa": 460,
   "status": "confirmed",
   "sources": [
    "garant-27772-2021",
    "kontur-27772-2021"
   ]
  },
  {
   "id": "steel-27772-С355-1-sheet-8-16",
   "grade": "С355-1",
   "standard": "ГОСТ 27772-2021",
   "table": 4,
   "product": "sheet",
   "product_name": "листовой и широкополосный прокат, заготовки гнутых профилей",
   "t_from_mm": 8,
   "t_from": "включительно",
   "t_to_mm": 16,
   "sigma_y_min_mpa": 355,
   "sigma_u_min_mpa": 470,
   "status": "needs_check",
   "sources": [
    "garant-27772-2021"
   ],
   "note": "один источник — проверить"
  },
  {
   "id": "steel-27772-С355-1-sheet-16-40",
   "grade": "С355-1",
   "standard": "ГОСТ 27772-2021",
   "table": 4,
   "product": "sheet",
   "product_name": "листовой и широкополосный прокат, заготовки гнутых профилей",
   "t_from_mm": 16,
   "t_from": "свыше",
   "t_to_mm": 40,
   "sigma_y_min_mpa": 345,
   "sigma_u_min_mpa": 470,
   "status": "needs_check",
   "sources": [
    "garant-27772-2021"
   ],
   "note": "один источник — проверить"
  },
  {
   "id": "steel-27772-С355-1-sheet-40-50",
   "grade": "С355-1",
   "standard": "ГОСТ 27772-2021",
   "table": 4,
   "product": "sheet",
   "product_name": "листовой и широкополосный прокат, заготовки гнутых профилей",
   "t_from_mm": 40,
   "t_from": "свыше",
   "t_to_mm": 50,
   "sigma_y_min_mpa": 335,
   "sigma_u_min_mpa": 470,
   "status": "needs_check",
   "sources": [
    "garant-27772-2021"
   ],
   "note": "один источник — проверить"
  },
  {
   "id": "steel-27772-С355К-sheet-8-16",
   "grade": "С355К",
   "standard": "ГОСТ 27772-2021",
   "table": 4,
   "product": "sheet",
   "product_name": "листовой и широкополосный прокат, заготовки гнутых профилей",
   "t_from_mm": 8,
   "t_from": "включительно",
   "t_to_mm": 16,
   "sigma_y_min_mpa": 355,
   "sigma_u_min_mpa": 470,
   "status": "needs_check",
   "sources": [
    "garant-27772-2021"
   ],
   "note": "один источник — проверить"
  },
  {
   "id": "steel-27772-С355К-sheet-16-40",
   "grade": "С355К",
   "standard": "ГОСТ 27772-2021",
   "table": 4,
   "product": "sheet",
   "product_name": "листовой и широкополосный прокат, заготовки гнутых профилей",
   "t_from_mm": 16,
   "t_from": "свыше",
   "t_to_mm": 40,
   "sigma_y_min_mpa": 345,
   "sigma_u_min_mpa": 470,
   "status": "needs_check",
   "sources": [
    "garant-27772-2021"
   ],
   "note": "один источник — проверить"
  },
  {
   "id": "steel-27772-С355К-sheet-40-50",
   "grade": "С355К",
   "standard": "ГОСТ 27772-2021",
   "table": 4,
   "product": "sheet",
   "product_name": "листовой и широкополосный прокат, заготовки гнутых профилей",
   "t_from_mm": 40,
   "t_from": "свыше",
   "t_to_mm": 50,
   "sigma_y_min_mpa": 335,
   "sigma_u_min_mpa": 470,
   "status": "needs_check",
   "sources": [
    "garant-27772-2021"
   ],
   "note": "один источник — проверить"
  },
  {
   "id": "steel-27772-С355П-sheet-8-16",
   "grade": "С355П",
   "standard": "ГОСТ 27772-2021",
   "table": 4,
   "product": "sheet",
   "product_name": "листовой и широкополосный прокат, заготовки гнутых профилей",
   "t_from_mm": 8,
   "t_from": "включительно",
   "t_to_mm": 16,
   "sigma_y_min_mpa": 355,
   "sigma_u_min_mpa": 470,
   "status": "needs_check",
   "sources": [
    "garant-27772-2021"
   ],
   "note": "один источник — проверить"
  },
  {
   "id": "steel-27772-С355П-sheet-16-40",
   "grade": "С355П",
   "standard": "ГОСТ 27772-2021",
   "table": 4,
   "product": "sheet",
   "product_name": "листовой и широкополосный прокат, заготовки гнутых профилей",
   "t_from_mm": 16,
   "t_from": "свыше",
   "t_to_mm": 40,
   "sigma_y_min_mpa": 345,
   "sigma_u_min_mpa": 470,
   "status": "needs_check",
   "sources": [
    "garant-27772-2021"
   ],
   "note": "один источник — проверить"
  },
  {
   "id": "steel-27772-С390-1-sheet-8-50",
   "grade": "С390-1",
   "standard": "ГОСТ 27772-2021",
   "table": 4,
   "product": "sheet",
   "product_name": "листовой и широкополосный прокат, заготовки гнутых профилей",
   "t_from_mm": 8,
   "t_from": "включительно",
   "t_to_mm": 50,
   "sigma_y_min_mpa": 390,
   "sigma_u_mpa": [
    520,
    680
   ],
   "status": "needs_check",
   "sources": [
    "garant-27772-2021"
   ],
   "note": "один источник — проверить"
  },
  {
   "id": "steel-27772-С390-sheet-8-40",
   "grade": "С390",
   "standard": "ГОСТ 27772-2021",
   "table": 4,
   "product": "sheet",
   "product_name": "листовой и широкополосный прокат, заготовки гнутых профилей",
   "t_from_mm": 8,
   "t_from": "включительно",
   "t_to_mm": 40,
   "sigma_y_min_mpa": 390,
   "sigma_u_mpa": [
    520,
    680
   ],
   "status": "confirmed",
   "sources": [
    "garant-27772-2021",
    "kontur-27772-2021"
   ]
  },
  {
   "id": "steel-27772-С390-sheet-40-60",
   "grade": "С390",
   "standard": "ГОСТ 27772-2021",
   "table": 4,
   "product": "sheet",
   "product_name": "листовой и широкополосный прокат, заготовки гнутых профилей",
   "t_from_mm": 40,
   "t_from": "свыше",
   "t_to_mm": 60,
   "sigma_y_min_mpa": 385,
   "sigma_u_mpa": [
    520,
    680
   ],
   "status": "confirmed",
   "sources": [
    "garant-27772-2021",
    "kontur-27772-2021"
   ]
  },
  {
   "id": "steel-27772-С390-sheet-60-80",
   "grade": "С390",
   "standard": "ГОСТ 27772-2021",
   "table": 4,
   "product": "sheet",
   "product_name": "листовой и широкополосный прокат, заготовки гнутых профилей",
   "t_from_mm": 60,
   "t_from": "свыше",
   "t_to_mm": 80,
   "sigma_y_min_mpa": 375,
   "sigma_u_mpa": [
    510,
    670
   ],
   "status": "confirmed",
   "sources": [
    "garant-27772-2021",
    "kontur-27772-2021"
   ]
  },
  {
   "id": "steel-27772-С390-sheet-80-100",
   "grade": "С390",
   "standard": "ГОСТ 27772-2021",
   "table": 4,
   "product": "sheet",
   "product_name": "листовой и широкополосный прокат, заготовки гнутых профилей",
   "t_from_mm": 80,
   "t_from": "свыше",
   "t_to_mm": 100,
   "sigma_y_min_mpa": 365,
   "sigma_u_mpa": [
    510,
    670
   ],
   "status": "confirmed",
   "sources": [
    "garant-27772-2021",
    "kontur-27772-2021"
   ]
  },
  {
   "id": "steel-27772-С390-sheet-100-160",
   "grade": "С390",
   "standard": "ГОСТ 27772-2021",
   "table": 4,
   "product": "sheet",
   "product_name": "листовой и широкополосный прокат, заготовки гнутых профилей",
   "t_from_mm": 100,
   "t_from": "свыше",
   "t_to_mm": 160,
   "sigma_y_min_mpa": 360,
   "sigma_u_mpa": [
    510,
    670
   ],
   "status": "confirmed",
   "sources": [
    "garant-27772-2021",
    "kontur-27772-2021"
   ]
  },
  {
   "id": "steel-27772-С440-sheet-8-40",
   "grade": "С440",
   "standard": "ГОСТ 27772-2021",
   "table": 4,
   "product": "sheet",
   "product_name": "листовой и широкополосный прокат, заготовки гнутых профилей",
   "t_from_mm": 8,
   "t_from": "включительно",
   "t_to_mm": 40,
   "sigma_y_min_mpa": 440,
   "sigma_u_mpa": [
    540,
    700
   ],
   "status": "confirmed",
   "sources": [
    "garant-27772-2021",
    "kontur-27772-2021"
   ]
  },
  {
   "id": "steel-27772-С440-sheet-40-60",
   "grade": "С440",
   "standard": "ГОСТ 27772-2021",
   "table": 4,
   "product": "sheet",
   "product_name": "листовой и широкополосный прокат, заготовки гнутых профилей",
   "t_from_mm": 40,
   "t_from": "свыше",
   "t_to_mm": 60,
   "sigma_y_min_mpa": 430,
   "sigma_u_mpa": [
    540,
    700
   ],
   "status": "confirmed",
   "sources": [
    "garant-27772-2021",
    "kontur-27772-2021"
   ]
  },
  {
   "id": "steel-27772-С440-sheet-60-80",
   "grade": "С440",
   "standard": "ГОСТ 27772-2021",
   "table": 4,
   "product": "sheet",
   "product_name": "листовой и широкополосный прокат, заготовки гнутых профилей",
   "t_from_mm": 60,
   "t_from": "свыше",
   "t_to_mm": 80,
   "sigma_y_min_mpa": 420,
   "sigma_u_mpa": [
    540,
    700
   ],
   "status": "confirmed",
   "sources": [
    "garant-27772-2021",
    "kontur-27772-2021"
   ]
  },
  {
   "id": "steel-27772-С440-sheet-80-100",
   "grade": "С440",
   "standard": "ГОСТ 27772-2021",
   "table": 4,
   "product": "sheet",
   "product_name": "листовой и широкополосный прокат, заготовки гнутых профилей",
   "t_from_mm": 80,
   "t_from": "свыше",
   "t_to_mm": 100,
   "sigma_y_min_mpa": 410,
   "sigma_u_mpa": [
    530,
    690
   ],
   "status": "confirmed",
   "sources": [
    "garant-27772-2021",
    "kontur-27772-2021"
   ]
  },
  {
   "id": "steel-27772-С440-sheet-100-120",
   "grade": "С440",
   "standard": "ГОСТ 27772-2021",
   "table": 4,
   "product": "sheet",
   "product_name": "листовой и широкополосный прокат, заготовки гнутых профилей",
   "t_from_mm": 100,
   "t_from": "свыше",
   "t_to_mm": 120,
   "sigma_y_min_mpa": 400,
   "sigma_u_mpa": [
    530,
    690
   ],
   "status": "confirmed",
   "sources": [
    "garant-27772-2021",
    "kontur-27772-2021"
   ]
  },
  {
   "id": "steel-27772-С550-sheet-8-50",
   "grade": "С550",
   "standard": "ГОСТ 27772-2021",
   "table": 4,
   "product": "sheet",
   "product_name": "листовой и широкополосный прокат, заготовки гнутых профилей",
   "t_from_mm": 8,
   "t_from": "включительно",
   "t_to_mm": 50,
   "sigma_y_min_mpa": 540,
   "sigma_u_mpa": [
    640,
    800
   ],
   "status": "needs_check",
   "sources": [
    "garant-27772-2021"
   ],
   "note": "один источник — проверить"
  },
  {
   "id": "steel-27772-С590-sheet-8-50",
   "grade": "С590",
   "standard": "ГОСТ 27772-2021",
   "table": 4,
   "product": "sheet",
   "product_name": "листовой и широкополосный прокат, заготовки гнутых профилей",
   "t_from_mm": 8,
   "t_from": "включительно",
   "t_to_mm": 50,
   "sigma_y_min_mpa": 590,
   "sigma_u_mpa": [
    685,
    845
   ],
   "status": "needs_check",
   "sources": [
    "garant-27772-2021"
   ],
   "note": "один источник — проверить"
  },
  {
   "id": "steel-27772-С245-section-4-10",
   "grade": "С245",
   "standard": "ГОСТ 27772-2021",
   "table": 5,
   "product": "section",
   "product_name": "сортовой и фасонный прокат",
   "t_from_mm": 4,
   "t_from": "включительно",
   "t_to_mm": 10,
   "sigma_y_min_mpa": 245,
   "sigma_u_min_mpa": 370,
   "status": "confirmed",
   "sources": [
    "garant-27772-2021",
    "kontur-27772-2021"
   ]
  },
  {
   "id": "steel-27772-С245-section-10-20",
   "grade": "С245",
   "standard": "ГОСТ 27772-2021",
   "table": 5,
   "product": "section",
   "product_name": "сортовой и фасонный прокат",
   "t_from_mm": 10,
   "t_from": "свыше",
   "t_to_mm": 20,
   "sigma_y_min_mpa": 245,
   "sigma_u_min_mpa": 370,
   "status": "confirmed",
   "sources": [
    "garant-27772-2021",
    "kontur-27772-2021"
   ]
  },
  {
   "id": "steel-27772-С245-section-20-40",
   "grade": "С245",
   "standard": "ГОСТ 27772-2021",
   "table": 5,
   "product": "section",
   "product_name": "сортовой и фасонный прокат",
   "t_from_mm": 20,
   "t_from": "свыше",
   "t_to_mm": 40,
   "sigma_y_min_mpa": 235,
   "sigma_u_min_mpa": 370,
   "status": "confirmed",
   "sources": [
    "garant-27772-2021",
    "kontur-27772-2021"
   ]
  },
  {
   "id": "steel-27772-С255-section-4-10",
   "grade": "С255",
   "standard": "ГОСТ 27772-2021",
   "table": 5,
   "product": "section",
   "product_name": "сортовой и фасонный прокат",
   "t_from_mm": 4,
   "t_from": "включительно",
   "t_to_mm": 10,
   "sigma_y_min_mpa": 255,
   "sigma_u_min_mpa": 380,
   "status": "confirmed",
   "sources": [
    "garant-27772-2021",
    "kontur-27772-2021"
   ]
  },
  {
   "id": "steel-27772-С255-section-10-20",
   "grade": "С255",
   "standard": "ГОСТ 27772-2021",
   "table": 5,
   "product": "section",
   "product_name": "сортовой и фасонный прокат",
   "t_from_mm": 10,
   "t_from": "свыше",
   "t_to_mm": 20,
   "sigma_y_min_mpa": 245,
   "sigma_u_min_mpa": 370,
   "status": "confirmed",
   "sources": [
    "garant-27772-2021",
    "kontur-27772-2021"
   ]
  },
  {
   "id": "steel-27772-С255-section-20-40",
   "grade": "С255",
   "standard": "ГОСТ 27772-2021",
   "table": 5,
   "product": "section",
   "product_name": "сортовой и фасонный прокат",
   "t_from_mm": 20,
   "t_from": "свыше",
   "t_to_mm": 40,
   "sigma_y_min_mpa": 235,
   "sigma_u_min_mpa": 370,
   "status": "confirmed",
   "sources": [
    "garant-27772-2021",
    "kontur-27772-2021"
   ]
  },
  {
   "id": "steel-27772-С255-section-40-60",
   "grade": "С255",
   "standard": "ГОСТ 27772-2021",
   "table": 5,
   "product": "section",
   "product_name": "сортовой и фасонный прокат",
   "t_from_mm": 40,
   "t_from": "свыше",
   "t_to_mm": 60,
   "sigma_y_min_mpa": 225,
   "sigma_u_min_mpa": 370,
   "status": "confirmed",
   "sources": [
    "garant-27772-2021",
    "kontur-27772-2021"
   ]
  },
  {
   "id": "steel-27772-С345-section-4-10",
   "grade": "С345",
   "standard": "ГОСТ 27772-2021",
   "table": 5,
   "product": "section",
   "product_name": "сортовой и фасонный прокат",
   "t_from_mm": 4,
   "t_from": "включительно",
   "t_to_mm": 10,
   "sigma_y_min_mpa": 345,
   "sigma_u_min_mpa": 480,
   "status": "confirmed",
   "sources": [
    "garant-27772-2021",
    "kontur-27772-2021"
   ]
  },
  {
   "id": "steel-27772-С345-section-10-20",
   "grade": "С345",
   "standard": "ГОСТ 27772-2021",
   "table": 5,
   "product": "section",
   "product_name": "сортовой и фасонный прокат",
   "t_from_mm": 10,
   "t_from": "свыше",
   "t_to_mm": 20,
   "sigma_y_min_mpa": 325,
   "sigma_u_min_mpa": 470,
   "status": "confirmed",
   "sources": [
    "garant-27772-2021",
    "kontur-27772-2021"
   ]
  },
  {
   "id": "steel-27772-С345-section-20-40",
   "grade": "С345",
   "standard": "ГОСТ 27772-2021",
   "table": 5,
   "product": "section",
   "product_name": "сортовой и фасонный прокат",
   "t_from_mm": 20,
   "t_from": "свыше",
   "t_to_mm": 40,
   "sigma_y_min_mpa": 305,
   "sigma_u_min_mpa": 460,
   "status": "confirmed",
   "sources": [
    "garant-27772-2021",
    "kontur-27772-2021"
   ]
  },
  {
   "id": "steel-27772-С345-section-40-60",
   "grade": "С345",
   "standard": "ГОСТ 27772-2021",
   "table": 5,
   "product": "section",
   "product_name": "сортовой и фасонный прокат",
   "t_from_mm": 40,
   "t_from": "свыше",
   "t_to_mm": 60,
   "sigma_y_min_mpa": 285,
   "sigma_u_min_mpa": 450,
   "status": "confirmed",
   "sources": [
    "garant-27772-2021",
    "kontur-27772-2021"
   ]
  },
  {
   "id": "steel-27772-С345К-section-4-10",
   "grade": "С345К",
   "standard": "ГОСТ 27772-2021",
   "table": 5,
   "product": "section",
   "product_name": "сортовой и фасонный прокат",
   "t_from_mm": 4,
   "t_from": "включительно",
   "t_to_mm": 10,
   "sigma_y_min_mpa": 345,
   "sigma_u_min_mpa": 470,
   "status": "needs_check",
   "sources": [
    "garant-27772-2021"
   ],
   "note": "один источник — проверить"
  },
  {
   "id": "steel-27772-С355-section-4-10",
   "grade": "С355",
   "standard": "ГОСТ 27772-2021",
   "table": 5,
   "product": "section",
   "product_name": "сортовой и фасонный прокат",
   "t_from_mm": 4,
   "t_from": "включительно",
   "t_to_mm": 10,
   "sigma_y_min_mpa": 355,
   "sigma_u_min_mpa": 470,
   "status": "confirmed",
   "sources": [
    "garant-27772-2021",
    "kontur-27772-2021"
   ]
  },
  {
   "id": "steel-27772-С355-section-10-20",
   "grade": "С355",
   "standard": "ГОСТ 27772-2021",
   "table": 5,
   "product": "section",
   "product_name": "сортовой и фасонный прокат",
   "t_from_mm": 10,
   "t_from": "свыше",
   "t_to_mm": 20,
   "sigma_y_min_mpa": 355,
   "sigma_u_min_mpa": 470,
   "status": "needs_check",
   "sources": [
    "garant-27772-2021",
    "kontur-27772-2021"
   ],
   "note": "в тексте стандарта (оба источника) диапазоны «св. 10 до 20» и «св. 16 до 40» перекрываются — проверить по изданию"
  },
  {
   "id": "steel-27772-С355-section-16-40",
   "grade": "С355",
   "standard": "ГОСТ 27772-2021",
   "table": 5,
   "product": "section",
   "product_name": "сортовой и фасонный прокат",
   "t_from_mm": 16,
   "t_from": "свыше",
   "t_to_mm": 40,
   "sigma_y_min_mpa": 345,
   "sigma_u_min_mpa": 470,
   "status": "needs_check",
   "sources": [
    "garant-27772-2021",
    "kontur-27772-2021"
   ],
   "note": "в тексте стандарта (оба источника) диапазоны «св. 10 до 20» и «св. 16 до 40» перекрываются — проверить по изданию"
  },
  {
   "id": "steel-27772-С355-section-40-60",
   "grade": "С355",
   "standard": "ГОСТ 27772-2021",
   "table": 5,
   "product": "section",
   "product_name": "сортовой и фасонный прокат",
   "t_from_mm": 40,
   "t_from": "свыше",
   "t_to_mm": 60,
   "sigma_y_min_mpa": 335,
   "sigma_u_min_mpa": 470,
   "status": "confirmed",
   "sources": [
    "garant-27772-2021",
    "kontur-27772-2021"
   ]
  },
  {
   "id": "steel-27772-С355-1-section-8-20",
   "grade": "С355-1",
   "standard": "ГОСТ 27772-2021",
   "table": 5,
   "product": "section",
   "product_name": "сортовой и фасонный прокат",
   "t_from_mm": 8,
   "t_from": "включительно",
   "t_to_mm": 20,
   "sigma_y_min_mpa": 355,
   "sigma_u_min_mpa": 480,
   "status": "needs_check",
   "sources": [
    "garant-27772-2021"
   ],
   "note": "один источник — проверить"
  },
  {
   "id": "steel-27772-С355-1-section-20-40",
   "grade": "С355-1",
   "standard": "ГОСТ 27772-2021",
   "table": 5,
   "product": "section",
   "product_name": "сортовой и фасонный прокат",
   "t_from_mm": 20,
   "t_from": "свыше",
   "t_to_mm": 40,
   "sigma_y_min_mpa": 345,
   "sigma_u_min_mpa": 480,
   "status": "needs_check",
   "sources": [
    "garant-27772-2021"
   ],
   "note": "один источник — проверить"
  },
  {
   "id": "steel-27772-С390-section-4-8",
   "grade": "С390",
   "standard": "ГОСТ 27772-2021",
   "table": 5,
   "product": "section",
   "product_name": "сортовой и фасонный прокат",
   "t_from_mm": 4,
   "t_from": "включительно",
   "t_to_mm": 8,
   "sigma_y_min_mpa": 390,
   "sigma_u_min_mpa": 520,
   "status": "confirmed",
   "sources": [
    "garant-27772-2021",
    "kontur-27772-2021"
   ]
  },
  {
   "id": "steel-27772-С390-section-8-10",
   "grade": "С390",
   "standard": "ГОСТ 27772-2021",
   "table": 5,
   "product": "section",
   "product_name": "сортовой и фасонный прокат",
   "t_from_mm": 8,
   "t_from": "свыше",
   "t_to_mm": 10,
   "sigma_y_min_mpa": 390,
   "sigma_u_min_mpa": 520,
   "status": "confirmed",
   "sources": [
    "garant-27772-2021",
    "kontur-27772-2021"
   ]
  },
  {
   "id": "steel-27772-С390-section-10-20",
   "grade": "С390",
   "standard": "ГОСТ 27772-2021",
   "table": 5,
   "product": "section",
   "product_name": "сортовой и фасонный прокат",
   "t_from_mm": 10,
   "t_from": "свыше",
   "t_to_mm": 20,
   "sigma_y_min_mpa": 380,
   "sigma_u_min_mpa": 500,
   "status": "confirmed",
   "sources": [
    "garant-27772-2021",
    "kontur-27772-2021"
   ]
  },
  {
   "id": "steel-27772-С390-section-20-40",
   "grade": "С390",
   "standard": "ГОСТ 27772-2021",
   "table": 5,
   "product": "section",
   "product_name": "сортовой и фасонный прокат",
   "t_from_mm": 20,
   "t_from": "свыше",
   "t_to_mm": 40,
   "sigma_y_min_mpa": 370,
   "sigma_u_min_mpa": 490,
   "status": "confirmed",
   "sources": [
    "garant-27772-2021",
    "kontur-27772-2021"
   ]
  },
  {
   "id": "steel-27772-С390-section-40-60",
   "grade": "С390",
   "standard": "ГОСТ 27772-2021",
   "table": 5,
   "product": "section",
   "product_name": "сортовой и фасонный прокат",
   "t_from_mm": 40,
   "t_from": "свыше",
   "t_to_mm": 60,
   "sigma_y_min_mpa": 360,
   "sigma_u_min_mpa": 510,
   "status": "confirmed",
   "sources": [
    "garant-27772-2021",
    "kontur-27772-2021"
   ]
  },
  {
   "id": "steel-27772-С440-section-4-10",
   "grade": "С440",
   "standard": "ГОСТ 27772-2021",
   "table": 5,
   "product": "section",
   "product_name": "сортовой и фасонный прокат",
   "t_from_mm": 4,
   "t_from": "включительно",
   "t_to_mm": 10,
   "sigma_y_min_mpa": 440,
   "sigma_u_min_mpa": 590,
   "status": "confirmed",
   "sources": [
    "garant-27772-2021",
    "kontur-27772-2021"
   ]
  },
  {
   "id": "steel-27772-С440-section-10-20",
   "grade": "С440",
   "standard": "ГОСТ 27772-2021",
   "table": 5,
   "product": "section",
   "product_name": "сортовой и фасонный прокат",
   "t_from_mm": 10,
   "t_from": "свыше",
   "t_to_mm": 20,
   "sigma_y_min_mpa": 435,
   "sigma_u_min_mpa": 580,
   "status": "confirmed",
   "sources": [
    "garant-27772-2021",
    "kontur-27772-2021"
   ]
  },
  {
   "id": "steel-27772-С440-section-20-40",
   "grade": "С440",
   "standard": "ГОСТ 27772-2021",
   "table": 5,
   "product": "section",
   "product_name": "сортовой и фасонный прокат",
   "t_from_mm": 20,
   "t_from": "свыше",
   "t_to_mm": 40,
   "sigma_y_min_mpa": 430,
   "sigma_u_min_mpa": 570,
   "status": "confirmed",
   "sources": [
    "garant-27772-2021",
    "kontur-27772-2021"
   ]
  },
  {
   "id": "steel-27772-С440-section-40-60",
   "grade": "С440",
   "standard": "ГОСТ 27772-2021",
   "table": 5,
   "product": "section",
   "product_name": "сортовой и фасонный прокат",
   "t_from_mm": 40,
   "t_from": "свыше",
   "t_to_mm": 60,
   "sigma_y_min_mpa": 420,
   "sigma_u_min_mpa": 560,
   "status": "confirmed",
   "sources": [
    "garant-27772-2021",
    "kontur-27772-2021"
   ]
  }
 ]
}
